Repository: kreczmans-creator/TempestOS-Core

# TempestOS

TempestOS is a modular runtime platform: a Runtime Host
(`TempestHost`/`TempestHostBuilder`) that discovers, registers, and
orchestrates modules through a deterministic startup/shutdown sequence,
built on six independently-designed platform services (Configuration,
Logging, Discovery, Registration, Dependency Injection, Lifecycle), and
extended with Plugin loading, an Event Bus, and Host-orchestrated
Background Services.

**Where the project stands right now** (current release, current branch,
current Work Package, repository metrics): see
[`PROJECT_STATUS.md`](PROJECT_STATUS.md). **Why it's built this way, and
what must never change**: see
[`docs/releases/FOUNDATION.md`](docs/releases/FOUNDATION.md). **New to
this repository?** Start with
[`docs/academy/Contributor Learning Path.md`](docs/academy/Contributor%20Learning%20Path.md).

## What the Product Does Today

The paragraph above describes the runtime platform underneath; on top of
it, TempestOS is a single-user, locally-trusted desktop system of record
for a small engineering consultancy — not an ERP, not a PLM
([`D-028`](docs/releases/v1.0.0/D-028%20Evidence%20is%20the%20product%2C%20calculation%20is%20where%20the%20engineer%20does%20it.md)).
As of the `v0.21.0` release candidate it ships a
project/quotation/deliverable/timesheet/invoicing consultancy seam,
evidence recorded, independently checked and issued against governed
reference data, fourteen engineering calculation modules (the eleven of

# TempestOS Engineering Knowledge Foundation

**Package version: see `VERSION` (authoritative).**
Current: **0.75.0** — Structure, Governance and Provenance Baseline.

---

## Read This First — Design-Use Boundary

> **No value, rule, threshold, or worked case in this package is approved
> for design use.**
>
> The content is **screening-level and provisional**. Of 684 content
> records: 447 declare themselves placeholder, 151 declare no status, 84
> require review, 2 are source-bound, and **none is verified**.
>
> Any product engineering decision must be taken against the applicable
> controlled standard, a qualified supplier datasheet, or test evidence —
> **never against this library.**

**Default classification.** Any record that declares no status of its own
is `placeholder` by this package-wide default. A record is never more
mature than it can evidence, and silence is not a claim of quality.
The current exceptions are enumerated in
`governance/generated/undeclared-records.txt`.

## What This Package Is

A structured **topic architecture** for engineering fundamentals — 56
topic areas spanning mechanics, materials, manufacturing, metrology,
tolerancing, thermal, fluid, electrical, electronics, instrumentation,
control, systems engineering, verification, safety, reliability,
quality, production, configuration management and human factors — with a
provenance model, a maturity classification, governance registers, and
automated validation.

## What This Package Is Not

It is **not** an engineering reference yet. The knowledge layer holds
about **14,380 words** across 44+ disciplines, at a median of **1 of 15**
required depth elements. It names the right subjects; it does not yet
teach them. That gap is registered as `TD-K01` (AMBER, deferred) and is
the subject of the Content Programme, not of this release.

It contains **no standards text**. Standards are cited by number and
title only; their content is copyrighted and is not reproduced.

## Layout

| Path | Contents |
|---|---|
| `data/engineering-metals/` | The engineering knowledge layer, 56 topic areas |
| `data/engineering-polymers/`, `exotics/`, `aluminium/`, `magnesium/`, `tungsten/`, `steel-depth/` | Materials catalogue — qualitative screening records |
| `data/governance/`, `data/evidence/`, `data/standards/` | Schemas, policies, evidence queues, status history |
| `docs/` | Full release history: 70 handoff notes, work-package status, release notes. Historical record — retained unaltered |
| `governance/` | V1.0.0 Definition of Done, master gap analysis, technical debt register |
| `governance/generated/` | Machine-generated registers — never hand-edited |
| `baseline/` | The v0.74.0 inspection this programme started from |
| `tools/validate.py` | The validator that generates the registers |

## Validation

```
python3 tools/validate.py            # regenerate registers, print summary
python3 tools/validate.py --check    # exit 1 on any invariant failure
```

Invariants enforced:
1. No content record may claim verification without naming a source.
2. Every content record must declare a maturity status, or appear in the
   accepted-exception list.
3. `MANIFEST.json` must reconcile exactly against the package.

## Governance

- `governance/V1.0.0-Definition-of-Done.md` — what v1.0.0 means, what it
  excludes, and the gate it must pass.
- `governance/Master-Gap-Analysis.md` — every domain measured and
  classified.

File: archive/knowledge-foundation-2026-09-05/data/evidence/17-4ph-condition-matrix-v0.22.0.yaml
- observation_id: OBS-174PH-H900-UTS-ATI
  material_state_id: MAT-STEEL-17-4PH
  designation: 17-4 PH / EN 1.4542 / UNS S17400
  condition: H900
  property: ultimate_tensile_strength
  value: 1379
  unit: MPa
  source_id: WEB-ATI-17-4PH
  source_url: https://atimena.com/17-4-ph-1-4542/
  source_locator: Mechanical Properties table; condition H900
  temperature_C: 20
  evidence_status: sourced
  review_status: reviewed
  design_use: screening_only
- observation_id: OBS-174PH-H900-YS-ATI
  material_state_id: MAT-STEEL-17-4PH
  designation: 17-4 PH / EN 1.4542 / UNS S17400
  condition: H900
  property: yield_strength_0p2
  value: 1276
  unit: MPa
  source_id: WEB-ATI-17-4PH
  source_url: https://atimena.com/17-4-ph-1-4542/
  source_locator: Mechanical Properties table; condition H900
  temperature_C: 20
  evidence_status: sourced
  review_status: reviewed
  design_use: screening_only
- observation_id: OBS-174PH-H900-ELONG-ATI
  material_state_id: MAT-STEEL-17-4PH
  designation: 17-4 PH / EN 1.4542 / UNS S17400
  condition: H900
  property: elongation
  value: 10
  unit: percent
  source_id: WEB-ATI-17-4PH
  source_url: https://atimena.com/17-4-ph-1-4542/
  source_locator: Mechanical Properties table; condition H900
  temperature_C: 20
  evidence_status: sourced
  review_status: reviewed
  design_use: screening_only
- observation_id: OBS-174PH-H900-HARDNESS-ATI
  material_state_id: MAT-STEEL-17-4PH
  designation: 17-4 PH / EN 1.4542 / UNS S17400
  condition: H900
  property: hardness
  value: 388
  unit: HB
  source_id: WEB-ATI-17-4PH
  source_url: https://atimena.com/17-4-ph-1-4542/
  source_locator: Mechanical Properties table; condition H900
  temperature_C: 20
  evidence_status: sourced
  review_status: reviewed
  design_use: screening_only
- observation_id: OBS-174PH-H1025-UTS-ATI
  material_state_id: MAT-STEEL-17-4PH
  designation: 17-4 PH / EN 1.4542 / UNS S17400
  condition: H1025
  property: ultimate_tensile_strength
  value: 1138
  unit: MPa
  source_id: WEB-ATI-17-4PH
  source_url: https://atimena.com/17-4-ph-1-4542/
  source_locator: Mechanical Properties table; condition H1025
  temperature_C: 20
  evidence_status: sourced
  review_status: reviewed
  design_use: screening_only
- observation_id: OBS-174PH-H1025-YS-ATI
  material_state_id: MAT-STEEL-17-4PH
  designation: 17-4 PH / EN 1.4542 / UNS S17400
  condition: H1025
  property: yield_strength_0p2
  value: 1000
  unit: MPa
  source_id: WEB-ATI-17-4PH
  source_url: https://atimena.com/17-4-ph-1-4542/
  source_locator: Mechanical Properties table; condition H1025
  temperature_C: 20
  evidence_status: sourced
  review_status: reviewed
  design_use: screening_only
- observation_id: OBS-174PH-H1025-ELONG-ATI
  material_state_id: MAT-STEEL-17-4PH
  designation: 17-4 PH / EN 1.4542 / UNS S17400
  condition: H1025
  property: elongation
  value: 12
  unit: percent
  source_id: WEB-ATI-17-4PH
  source_url: https://atimena.com/17-4-ph-1-4542/
  source_locator: Mechanical Properties table; condition H1025
  temperature_C: 20
  evidence_status: sourced
  review_status: reviewed
  design_use: screening_only
- observation_id: OBS-174PH-H1025-HARDNESS-ATI
  material_state_id: MAT-STEEL-17-4PH
  designation: 17-4 PH / EN 1.4542 / UNS S17400
  condition: H1025
  property: hardness
  value: 331
  unit: HB
  source_id: WEB-ATI-17-4PH
  source_url: https://atimena.com/17-4-ph-1-4542/
  source_locator: Mechanical Properties table; condition H1025
  temperature_C: 20
  evidence_status: sourced
  review_status: reviewed
  design_use: screening_only
- observation_id: OBS-174PH-H1075-UTS-ATI
  material_state_id: MAT-STEEL-17-4PH
  designation: 17-4 PH / EN 1.4542 / UNS S17400
  condition: H1075
  property: ultimate_tensile_strength
  value: 1000
  unit: MPa
  source_id: WEB-ATI-17-4PH
  source_url: https://atimena.com/17-4-ph-1-4542/
  source_locator: Mechanical Properties table; condition H1075
  temperature_C: 20
  evidence_status: sourced
  review_status: reviewed
  design_use: screening_only
- observation_id: OBS-174PH-H1075-YS-ATI
  material_state_id: MAT-STEEL-17-4PH
  designation: 17-4 PH / EN 1.4542 / UNS S17400
  condition: H1075
  property: yield_strength_0p2
  value: 860
  unit: MPa
  source_id: WEB-ATI-17-4PH
  source_url: https://atimena.com/17-4-ph-1-4542/
  source_locator: Mechanical Properties table; condition H1075
  temperature_C: 20
  evidence_status: sourced
  review_status: reviewed
  design_use: screening_only
- observation_id: OBS-174PH-H1075-ELONG-ATI
  material_state_id: MAT-STEEL-17-4PH
  designation: 17-4 PH / EN 1.4542 / UNS S17400
  condition: H1075
  property: elongation
  value: 13
  unit: percent
  source_id: WEB-ATI-17-4PH
  source_url: https://atimena.com/17-4-ph-1-4542/
  source_locator: Mechanical Properties table; condition H1075
  temperature_C: 20
  evidence_status: sourced
  review_status: reviewed
  design_use: screening_only
- observation_id: OBS-174PH-H1075-HARDNESS-ATI
  material_state_id: MAT-STEEL-17-4PH
  designation: 17-4 PH / EN 1.4542 / UNS S17400
  condition: H1075
  property: hardness
  value: 311
  unit: HB
  source_id: WEB-ATI-17-4PH
  source_url: https://atimena.com/17-4-ph-1-4542/
  source_locator: Mechanical Properties table; condition H1075
  temperature_C: 20
  evidence_status: sourced
  review_status: reviewed
  design_use: screening_only
- observation_id: OBS-174PH-H1150-UTS-ATI
  material_state_id: MAT-STEEL-17-4PH
  designation: 17-4 PH / EN 1.4542 / UNS S17400
  condition: H1150
  property: ultimate_tensile_strength
  value: 930
  unit: MPa
  source_id: WEB-ATI-17-4PH
  source_url: https://atimena.com/17-4-ph-1-4542/
  source_locator: Mechanical Properties table; condition H1150
  temperature_C: 20
  evidence_status: sourced
  review_status: reviewed
  design_use: screening_only
- observation_id: OBS-174PH-H1150-YS-ATI
  material_state_id: MAT-STEEL-17-4PH
  designation: 17-4 PH / EN 1.4542 / UNS S17400
  condition: H1150
  property: yield_strength_0p2
  value: 725
  unit: MPa
  source_id: WEB-ATI-17-4PH
  source_url: https://atimena.com/17-4-ph-1-4542/
  source_locator: Mechanical Properties table; condition H1150
  temperature_C: 20
  evidence_status: sourced
  review_status: reviewed
  design_use: screening_only
- observation_id: OBS-174PH-H1150-ELONG-ATI
  material_state_id: MAT-STEEL-17-4PH
  designation: 17-4 PH / EN 1.4542 / UNS S17400
  condition: H1150
  property: elongation
  value: 16
  unit: percent
  source_id: WEB-ATI-17-4PH
  source_url: https://atimena.com/17-4-ph-1-4542/
  source_locator: Mechanical Properties table; condition H1150
  temperature_C: 20
  evidence_status: sourced
  review_status: reviewed
  design_use: screening_only
- observation_id: OBS-174PH-H1150-HARDNESS-ATI
  material_state_id: MAT-STEEL-17-4PH
  designation: 17-4 PH / EN 1.4542 / UNS S17400
  condition: H1150
  property: hardness
  value: 277
  unit: HB
  source_id: WEB-ATI-17-4PH
  source_url: https://atimena.com/17-4-ph-1-4542/
  source_locator: Mechanical Properties table; condition H1150
  temperature_C: 20
  evidence_status: sourced
  review_status: reviewed
  design_use: screening_only
- observation_id: OBS-174PH-H1150M-UTS-ATI
  material_state_id: MAT-STEEL-17-4PH
  designation: 17-4 PH / EN 1.4542 / UNS S17400
  condition: H1150M
  property: ultimate_tensile_strength
  value: 862
  unit: MPa
  source_id: WEB-ATI-17-4PH
  source_url: https://atimena.com/17-4-ph-1-4542/
  source_locator: Mechanical Properties table; condition H1150M
  temperature_C: 20
  evidence_status: sourced
  review_status: reviewed
  design_use: screening_only
- observation_id: OBS-174PH-H1150M-YS-ATI
  material_state_id: MAT-STEEL-17-4PH
  designation: 17-4 PH / EN 1.4542 / UNS S17400
  condition: H1150M
  property: yield_strength_0p2
  value: 517
  unit: MPa
  source_id: WEB-ATI-17-4PH
  source_url: https://atimena.com/17-4-ph-1-4542/
  source_locator: Mechanical Properties table; condition H1150M
  temperature_C: 20
  evidence_status: sourced
  review_status: reviewed
  design_use: screening_only
- observation_id: OBS-174PH-H1150M-ELONG-ATI
  material_state_id: MAT-STEEL-17-4PH
  designation: 17-4 PH / EN 1.4542 / UNS S17400
  condition: H1150M
  property: elongation
  value: 18
  unit: percent
  source_id: WEB-ATI-17-4PH
  source_url: https://atimena.com/17-4-ph-1-4542/
  source_locator: Mechanical Properties table; condition H1150M
  temperature_C: 20
  evidence_status: sourced
  review_status: reviewed
  design_use: screening_only
- observation_id: OBS-174PH-H1150M-HARDNESS-ATI
  material_state_id: MAT-STEEL-17-4PH
  designation: 17-4 PH / EN 1.4542 / UNS S17400
  condition: H1150M
  property: hardness
  value: 255
  unit: HB
  source_id: WEB-ATI-17-4PH
  source_url: https://atimena.com/17-4-ph-1-4542/
  source_locator: Mechanical Properties table; condition H1150M
  temperature_C: 20
  evidence_status: sourced
  review_status: reviewed
  design_use: screening_only
- observation_id: OBS-174PH-H1150-D-UTS-ATI
  material_state_id: MAT-STEEL-17-4PH
  designation: 17-4 PH / EN 1.4542 / UNS S17400
  condition: H1150-D
  property: ultimate_tensile_strength
  value: 862
  unit: MPa
  source_id: WEB-ATI-17-4PH
  source_url: https://atimena.com/17-4-ph-1-4542/
  source_locator: Mechanical Properties table; condition H1150-D
  temperature_C: 20
  evidence_status: sourced
  review_status: reviewed
  design_use: screening_only
- observation_id: OBS-174PH-H1150-D-YS-ATI
  material_state_id: MAT-STEEL-17-4PH
  designation: 17-4 PH / EN 1.4542 / UNS S17400
  condition: H1150-D
  property: yield_strength_0p2
  value: 725
  unit: MPa
  source_id: WEB-ATI-17-4PH
  source_url: https://atimena.com/17-4-ph-1-4542/
  source_locator: Mechanical Properties table; condition H1150-D
  temperature_C: 20
  evidence_status: sourced
  review_status: reviewed
  design_use: screening_only
- observation_id: OBS-174PH-H1150-D-ELONG-ATI
  material_state_id: MAT-STEEL-17-4PH
  designation: 17-4 PH / EN 1.4542 / UNS S17400
  condition: H1150-D
  property: elongation
  value: 16
  unit: percent
  source_id: WEB-ATI-17-4PH
  source_url: https://atimena.com/17-4-ph-1-4542/
  source_locator: Mechanical Properties table; condition H1150-D
  temperature_C: 20
  evidence_status: sourced
  review_status: reviewed
  design_use: screening_only
- observation_id: OBS-174PH-H1150-D-HARDNESS-ATI
  material_state_id: MAT-STEEL-17-4PH
  designation: 17-4 PH / EN 1.4542 / UNS S17400
  condition: H1150-D
  property: hardness
  value: 255
  unit: HB
  source_id: WEB-ATI-17-4PH
  source_url: https://atimena.com/17-4-ph-1-4542/
  source_locator: Mechanical Properties table; condition H1150-D
  temperature_C: 20
  evidence_status: sourced
  review_status: reviewed
  design_use: screening_only

File: archive/knowledge-foundation-2026-09-05/data/evidence/304-product-form-mechanical-observations-v0.22.0.yaml
- observation_id: OBS-304-cold rolled coil and sheet-MECH-OUTOKUMPU
  material_state_id: MAT-STEEL-304
  designation: EN 1.4301 / ASTM Type 304 / UNS S30400
  product_form: cold rolled coil and sheet
  yield_strength_Rp0.2_MPa: 230
  yield_strength_Rp1.0_MPa: 260
  ultimate_tensile_strength_MPa:
    min: 540
    max: 750
  elongation_A_percent: 45
  source_id: WEB-OUTOKUMPU-CORE-304
  source_url: https://www.outokumpu.com/en/products/product-ranges/-/media/files/products/core/outokumpu-core-range-datasheet.pdf
  source_locator: Table 5 — Mechanical properties at 20 °C; Core 304/4301; EN 10088-2
  applicability:
    temperature_C: 20
    standard_basis: EN 10088-2
  evidence_status: sourced
  review_status: reviewed
  design_use: screening_only
- observation_id: OBS-304-hot rolled coil and sheet-MECH-OUTOKUMPU
  material_state_id: MAT-STEEL-304
  designation: EN 1.4301 / ASTM Type 304 / UNS S30400
  product_form: hot rolled coil and sheet
  yield_strength_Rp0.2_MPa: 210
  yield_strength_Rp1.0_MPa: 250
  ultimate_tensile_strength_MPa:
    min: 520
    max: 720
  elongation_A_percent: 45
  source_id: WEB-OUTOKUMPU-CORE-304
  source_url: https://www.outokumpu.com/en/products/product-ranges/-/media/files/products/core/outokumpu-core-range-datasheet.pdf
  source_locator: Table 5 — Mechanical properties at 20 °C; Core 304/4301; EN 10088-2
  applicability:
    temperature_C: 20
    standard_basis: EN 10088-2
  evidence_status: sourced
  review_status: reviewed
  design_use: screening_only
- observation_id: OBS-304-quarto plate-MECH-OUTOKUMPU
  material_state_id: MAT-STEEL-304
  designation: EN 1.4301 / ASTM Type 304 / UNS S30400
  product_form: quarto plate
  yield_strength_Rp0.2_MPa: 210
  yield_strength_Rp1.0_MPa: 250
  ultimate_tensile_strength_MPa:
    min: 520
    max: 720
  elongation_A_percent: 45
  source_id: WEB-OUTOKUMPU-CORE-304
  source_url: https://www.outokumpu.com/en/products/product-ranges/-/media/files/products/core/outokumpu-core-range-datasheet.pdf
  source_locator: Table 5 — Mechanical properties at 20 °C; Core 304/4301; EN 10088-2
  applicability:
    temperature_C: 20
    standard_basis: EN 10088-2
  evidence_status: sourced
  review_status: reviewed
  design_use: screening_only

File: archive/knowledge-foundation-2026-09-05/data/evidence/316L-outokumpu-source-observations-v0.2.1.yaml
- observation_id: OBS-316L-EN4404-C-YIELD-OUTOKUMPU
  material_state_id: MAT-STEEL-316L
  designation: EN 1.4404 / ASTM UNS S31603
  property: yield_strength_Rp0.2
  value: 240
  unit: MPa
  source_id: WEB-OUTOKUMPU-SUPRA-2025
  source_url: https://www.outokumpu.com/-/media/files/products/supra/outokumpu-supra-range-datasheet.pdf
  source_locator: Table 5, mechanical properties at 20 °C, EN 10088-2; Supra 316L/4404;
    product form C
  applicability:
    product_form: cold rolled coil and sheet
    temperature_C: 20
    standard_basis: EN 10088-2
  evidence_status: sourced
  review_status: open
  design_use: screening_only
- observation_id: OBS-316L-EN4404-H-YIELD-OUTOKUMPU
  material_state_id: MAT-STEEL-316L
  designation: EN 1.4404 / ASTM UNS S31603
  property: yield_strength_Rp0.2
  value: 220
  unit: MPa
  source_id: WEB-OUTOKUMPU-SUPRA-2025
  source_url: https://www.outokumpu.com/-/media/files/products/supra/outokumpu-supra-range-datasheet.pdf
  source_locator: Table 5, mechanical properties at 20 °C, EN 10088-2; Supra 316L/4404;
    product form H
  applicability:
    product_form: hot rolled coil and sheet
    temperature_C: 20
    standard_basis: EN 10088-2
  evidence_status: sourced
  review_status: open
  design_use: screening_only
- observation_id: OBS-316L-EN4404-P-YIELD-OUTOKUMPU
  material_state_id: MAT-STEEL-316L
  designation: EN 1.4404 / ASTM UNS S31603
  property: yield_strength_Rp0.2
  value: 220
  unit: MPa
  source_id: WEB-OUTOKUMPU-SUPRA-2025
  source_url: https://www.outokumpu.com/-/media/files/products/supra/outokumpu-supra-range-datasheet.pdf
  source_locator: Table 5, mechanical properties at 20 °C, EN 10088-2; Supra 316L/4404;
    product form P
  applicability:
    product_form: quarto plate
    temperature_C: 20
    standard_basis: EN 10088-2
  evidence_status: sourced
  review_status: open
  design_use: screening_only
- observation_id: OBS-316L-EN4404-C-UTS-OUTOKUMPU
  material_state_id: MAT-STEEL-316L
  designation: EN 1.4404 / ASTM UNS S31603
  property: ultimate_tensile_strength
  value:
    min: 530
    max: 680
  unit: MPa
  source_id: WEB-OUTOKUMPU-SUPRA-2025
  source_url: https://www.outokumpu.com/-/media/files/products/supra/outokumpu-supra-range-datasheet.pdf
  source_locator: Table 5, mechanical properties at 20 °C, EN 10088-2; Supra 316L/4404;
    product form C
  applicability:
    product_form: cold rolled coil and sheet
    temperature_C: 20
    standard_basis: EN 10088-2
  evidence_status: sourced
  review_status: open
  design_use: screening_only
- observation_id: OBS-316L-EN4404-H-UTS-OUTOKUMPU
  material_state_id: MAT-STEEL-316L
  designation: EN 1.4404 / ASTM UNS S31603
  property: ultimate_tensile_strength
  value:
    min: 530
    max: 680
  unit: MPa
  source_id: WEB-OUTOKUMPU-SUPRA-2025
  source_url: https://www.outokumpu.com/-/media/files/products/supra/outokumpu-supra-range-datasheet.pdf
  source_locator: Table 5, mechanical properties at 20 °C, EN 10088-2; Supra 316L/4404;
    product form H
  applicability:
    product_form: hot rolled coil and sheet
    temperature_C: 20
    standard_basis: EN 10088-2
  evidence_status: sourced
  review_status: open
  design_use: screening_only
- observation_id: OBS-316L-EN4404-P-UTS-OUTOKUMPU
  material_state_id: MAT-STEEL-316L
  designation: EN 1.4404 / ASTM UNS S31603
  property: ultimate_tensile_strength
  value:
    min: 520
    max: 670
  unit: MPa
  source_id: WEB-OUTOKUMPU-SUPRA-2025
  source_url: https://www.outokumpu.com/-/media/files/products/supra/outokumpu-supra-range-datasheet.pdf
  source_locator: Table 5, mechanical properties at 20 °C, EN 10088-2; Supra 316L/4404;
    product form P
  applicability:
    product_form: quarto plate
    temperature_C: 20
    standard_basis: EN 10088-2
  evidence_status: sourced
  review_status: open
  design_use: screening_only
- observation_id: OBS-316L-EN4404-C-ELONG-OUTOKUMPU
  material_state_id: MAT-STEEL-316L
  designation: EN 1.4404 / ASTM UNS S31603
  property: elongation_A
  value: 0.4
  unit: '1'
  source_id: WEB-OUTOKUMPU-SUPRA-2025
  source_url: https://www.outokumpu.com/-/media/files/products/supra/outokumpu-supra-range-datasheet.pdf
  source_locator: Table 5, mechanical properties at 20 °C, EN 10088-2; Supra 316L/4404;
    product form C
  applicability:
    product_form: cold rolled coil and sheet
    temperature_C: 20
    standard_basis: EN 10088-2
  evidence_status: sourced
  review_status: open
  design_use: screening_only
- observation_id: OBS-316L-EN4404-H-ELONG-OUTOKUMPU
  material_state_id: MAT-STEEL-316L
  designation: EN 1.4404 / ASTM UNS S31603
  property: elongation_A
  value: 0.4
  unit: '1'
  source_id: WEB-OUTOKUMPU-SUPRA-2025
  source_url: https://www.outokumpu.com/-/media/files/products/supra/outokumpu-supra-range-datasheet.pdf
  source_locator: Table 5, mechanical properties at 20 °C, EN 10088-2; Supra 316L/4404;
    product form H
  applicability:
    product_form: hot rolled coil and sheet
    temperature_C: 20
    standard_basis: EN 10088-2
  evidence_status: sourced
  review_status: open
  design_use: screening_only
- observation_id: OBS-316L-EN4404-P-ELONG-OUTOKUMPU
  material_state_id: MAT-STEEL-316L
  designation: EN 1.4404 / ASTM UNS S31603
  property: elongation_A
  value: 0.45
  unit: '1'
  source_id: WEB-OUTOKUMPU-SUPRA-2025
  source_url: https://www.outokumpu.com/-/media/files/products/supra/outokumpu-supra-range-datasheet.pdf
  source_locator: Table 5, mechanical properties at 20 °C, EN 10088-2; Supra 316L/4404;
    product form P
  applicability:
    product_form: quarto plate
    temperature_C: 20
    standard_basis: EN 10088-2
  evidence_status: sourced
  review_status: open
  design_use: screening_only

File: archive/knowledge-foundation-2026-09-05/data/evidence/H13-AM-process-specific-observations-v0.22.0.yaml
- observation_id: OBS-H13-LPBF-OERLIKON-UTS
  material_state_id: MAT-STEEL-H13
  designation: H13 / UNS T20813 / 1.2344 / X40CrMoV5-1
  property: ultimate_tensile_strength
  value:
    XY_mean: 1894
    Z_mean: 1886
  unit: MPa
  source_id: WEB-OERLIKON-H13-AM
  source_url: https://www.oerlikon.com/ecoma/files/DSM-0322_AM_H13_ToolSteel.pdf?download=true
  source_locator: Typical Post Heat Treatment Properties, MetcoAdd H13-A; Concept
    Laser M2 Cusing
  applicability:
    manufacturing_process: laser powder bed fusion
    post_heat_treatment: 1010 °C ±14 °C solutionize 45 min, air cool; 537 °C ±? temper
      4 h, air cool
    test_standard: ASTM E8
    specimen: 6.35 mm round bar from coupons
    orientation:
    - XY
    - Z
  evidence_status: sourced
  data_class: process_specific
  design_use: reference_only
- observation_id: OBS-H13-LPBF-OERLIKON-YS
  material_state_id: MAT-STEEL-H13
  designation: H13 / UNS T20813 / 1.2344 / X40CrMoV5-1
  property: yield_strength
  value:
    XY_mean: 1512
    Z_mean: 1510
  unit: MPa
  source_id: WEB-OERLIKON-H13-AM
  source_url: https://www.oerlikon.com/ecoma/files/DSM-0322_AM_H13_ToolSteel.pdf?download=true
  source_locator: Typical Post Heat Treatment Properties, MetcoAdd H13-A; Concept
    Laser M2 Cusing
  applicability:
    manufacturing_process: laser powder bed fusion
    post_heat_treatment: 1010 °C ±14 °C solutionize 45 min; 537 °C temper 4 h
    test_standard: ASTM E8
    orientation:
    - XY
    - Z
  evidence_status: sourced
  data_class: process_specific
  design_use: reference_only
- observation_id: OBS-H13-LPBF-OERLIKON-ELONG
  material_state_id: MAT-STEEL-H13
  designation: H13 / UNS T20813 / 1.2344 / X40CrMoV5-1
  property: elongation_at_break
  value:
    XY_mean: 10
    Z_mean: 10
  unit: percent
  source_id: WEB-OERLIKON-H13-AM
  source_url: https://www.oerlikon.com/ecoma/files/DSM-0322_AM_H13_ToolSteel.pdf?download=true
  source_locator: Typical Post Heat Treatment Properties, MetcoAdd H13-A; Concept
    Laser M2 Cusing
  applicability:
    manufacturing_process: laser powder bed fusion
    post_heat_treatment: 1010 °C ±14 °C solutionize 45 min; 537 °C temper 4 h
    test_standard: ASTM E8
    orientation:
    - XY
    - Z
  evidence_status: sourced
  data_class: process_specific
  design_use: reference_only
- observation_id: OBS-H13-LPBF-OERLIKON-HARDNESS
  material_state_id: MAT-STEEL-H13
  designation: H13 / UNS T20813 / 1.2344 / X40CrMoV5-1
  property: hardness
  value:
    XY_mean: 568
    Z_mean: 571
  unit: HV
  source_id: WEB-OERLIKON-H13-AM
  source_url: https://www.oerlikon.com/ecoma/files/DSM-0322_AM_H13_ToolSteel.pdf?download=true
  source_locator: Typical Post Heat Treatment Properties, MetcoAdd H13-A; hardness
    VHN300 ASTM E384-17
  applicability:
    manufacturing_process: laser powder bed fusion
    post_heat_treatment: 1010 °C ±14 °C solutionize 45 min; 537 °C temper 4 h
    test_standard: ASTM E384-17
    orientation:
    - XY
    - Z
  evidence_status: sourced
  data_class: process_specific
  design_use: reference_only

File: archive/knowledge-foundation-2026-09-05/data/evidence/material-evidence-schema-v1.6.0.yaml
schema_version: 1.0.0
source_record:
  required:
  - source_id
  - source_type
  - title
  - publisher
  - edition_or_revision
  - publication_date_or_year
  - locator
  source_type_values:
  - standard
  - manufacturer_datasheet
  - material_certificate
  - handbook
  - peer_reviewed_paper
  - test_report
  - database
  - other
  locator_description: Stable page/table/section/URL locator sufficient for an engineer
    to reproduce the observation.
observation_binding:
  required:
  - observation_id
  - material_state_id
  - property
  - source_id
  - source_locator
  - applicability
  applicability:
  - material_grade
  - condition
  - product_form
  - thickness_or_section
  - temperature
  - test_method
promotion:
  states:
  - candidate_reference
  - sourced
  - reviewed
  - verified
  - approved_for_design
  minimum_for_design: approved_for_design
  review_checks:
  - identity confirmed
  - condition confirmed
  - product form confirmed
  - units and conversion verified
  - source locator reproducible
  - test method applicable
  - conflicts resolved or explicitly represented
  - uncertainty/allowable basis documented
