Repository: kreczmans-creator/TempestOS-Core

# TempestOS Engineering Knowledge Foundation

**Package version: see `VERSION` (authoritative).**
Current: **0.75.0** — Structure, Governance and Provenance Baseline.

---

## Read This First — Design-Use Boundary

> **No value, rule, threshold, or worked case in this package is approved
> for design use.**
>
> The content is **screening-level and provisional**. Of 684 content
> records: 447 declare themselves placeholder, 151 declare no status, 84
> require review, 2 are source-bound, and **none is verified**.
>
> Any product engineering decision must be taken against the applicable
> controlled standard, a qualified supplier datasheet, or test evidence —
> **never against this library.**

File: archive/knowledge-foundation-2026-09-05/data/evidence/steel-source-registry-v1.8.0.yaml
- source_id: WEB-NPL-MATERIALS-STEEL
  source_type: reference_database
  title: Engineering Materials Data / steel property reference
  publisher: National Physical Laboratory
  edition_or_revision: web resource
  scope: Engineering material property reference and measurement context
  status: source_candidate
  use: Cross-check generic physical/mechanical values; not a substitute for product-standard
    minima.
- source_id: WEB-MATWEB-STEEL
  source_type: database
  title: MatWeb material property database
  publisher: MatWeb
  edition_or_revision: web resource
  scope: Grade/condition-specific material property data where available
  status: source_candidate
  use: Secondary cross-check; exact grade/condition and source provenance must be
    retained.
- source_id: STD-EN10025-2
  source_type: standard
  title: EN 10025-2
  publisher: CEN
  scope: Hot rolled products of structural steels — non-alloy structural steels
  status: identified
  use: Primary normative source for applicable structural-steel mechanical requirements.
- source_id: STD-EN10083-2
  source_type: standard
  title: EN 10083-2
  publisher: CEN
  scope: Steels for quenching and tempering — non-alloy steels
  status: identified
  use: Primary normative source for applicable non-alloy Q&T steel requirements.
- source_id: STD-EN10083-3
  source_type: standard
  title: EN 10083-3
  publisher: CEN
  scope: Steels for quenching and tempering — alloy steels
  status: identified
  use: Primary normative source for applicable alloy Q&T steel requirements.
- source_id: STD-EN10088-1
  source_type: standard
  title: EN 10088-1
  publisher: CEN
  scope: Stainless steels — list of stainless steels
  status: identified
  use: Primary designation/composition framework; product mechanical requirements
    may reside in other parts.
- source_id: STD-ISO4957
  source_type: standard
  title: ISO 4957
  publisher: ISO
  scope: Tool steels
  status: identified
  use: Primary designation/material requirement framework for tool steels.

File: archive/knowledge-foundation-2026-09-05/data/exotic-alloys/exotic-alloy-catalogue-v0.9.0.yaml
- id: MAT-NI-INCONEL625
  designation: Inconel 625
  family: nickel_chromium_molybdenum_alloy
  standard_references:
  - ASTM B443
  - ASTM B446
  - UNS N06625
  cost_tier: very_expensive
  availability: medium
  typical_uses:
  - chemical processing
  - marine
  - aerospace
  - high-temperature components
  data_status: candidate_reference
  reference_condition: indicative room-temperature baseline; exact condition, product
    form and processing route must be resolved
  properties:
    density:
      value: 8440
      unit: kg/m^3
    youngs_modulus:
      value: 205000000000.0
      unit: Pa
    yield_strength:
      value: 490000000.0
      unit: Pa
    ultimate_tensile_strength:
      value: 930000000.0
      unit: Pa
    elongation:
      value: 0.3
      unit: '1'
    coefficient_of_thermal_expansion:
      value: 1.28e-05
      unit: 1/K
    thermal_conductivity:
      value: 9.8
      unit: W/(m*K)
    electrical_resistivity:
      value: 1.29e-06
      unit: ohm*m
  provenance:
    source_id: SRC-TO-VERIFY
    verification_required: true
    note: Screening/reference data only; verify exact grade, condition, standard edition,
      product form and source before authoritative design use.
  data_governance:
    authority_state: candidate_reference
    source_attachment_required: true
- id: MAT-NI-INCONEL718
  designation: Inconel 718
  family: nickel_iron_chromium_precipitation_alloy
  standard_references:
  - AMS 5662
  - ASTM B637
  - UNS N07718
  cost_tier: very_expensive
  availability: high
  typical_uses:
  - aerospace
  - gas turbines
  - high-temperature fasteners
  - high-load rotating components
  data_status: candidate_reference
  reference_condition: indicative room-temperature baseline; exact condition, product
    form and processing route must be resolved
  properties:
    density:
      value: 8190
      unit: kg/m^3
    youngs_modulus:
      value: 200000000000.0
      unit: Pa
    yield_strength:
      value: 1030000000.0
      unit: Pa
    ultimate_tensile_strength:
      value: 1240000000.0
      unit: Pa
    elongation:
      value: 0.12
      unit: '1'
    coefficient_of_thermal_expansion:
      value: 1.3e-05
      unit: 1/K
    thermal_conductivity:
      value: 6.5
      unit: W/(m*K)
    electrical_resistivity:
      value: 1.25e-06
      unit: ohm*m
  provenance:
    source_id: SRC-TO-VERIFY
    verification_required: true
    note: Screening/reference data only; verify exact grade, condition, standard edition,
      product form and source before authoritative design use.
  data_governance:
    authority_state: candidate_reference
    source_attachment_required: true
- id: MAT-NI-INCONEL600
  designation: Inconel 600
  family: nickel_chromium_alloy
  standard_references:
  - ASTM B166
  - ASTM B168
  - UNS N06600
  cost_tier: very_expensive
  availability: medium
  typical_uses:
  - chemical processing
  - furnace components
  - corrosion-resistant equipment
  data_status: candidate_reference
  reference_condition: indicative room-temperature baseline; exact condition, product
    form and processing route must be resolved
  properties:
    density:
      value: 8470
      unit: kg/m^3
    youngs_modulus:
      value: 214000000000.0
      unit: Pa
    yield_strength:
      value: 240000000.0
      unit: Pa
    ultimate_tensile_strength:
      value: 550000000.0
      unit: Pa
    elongation:
      value: 0.45
      unit: '1'
    coefficient_of_thermal_expansion:
      value: 1.33e-05
      unit: 1/K
    thermal_conductivity:
      value: 14.9
      unit: W/(m*K)
    electrical_resistivity:
      value: 1.03e-06
      unit: ohm*m
  provenance:
    source_id: SRC-TO-VERIFY
    verification_required: true
    note: Screening/reference data only; verify exact grade, condition, standard edition,
      product form and source before authoritative design use.
  data_governance:
    authority_state: candidate_reference
    source_attachment_required: true
- id: MAT-NI-HASTELLOY-C276
  designation: Hastelloy C-276
  family: nickel_molybdenum_chromium_alloy
  standard_references:
  - ASTM B574
  - ASTM B575
  - UNS N10276
  cost_tier: very_expensive
  availability: medium
  typical_uses:
  - chemical processing
  - pollution control
  - corrosive environments
  - wet-process equipment
  data_status: candidate_reference
  reference_condition: indicative room-temperature baseline; exact condition, product
    form and processing route must be resolved
  properties:
    density:
      value: 8890
      unit: kg/m^3
    youngs_modulus:
      value: 205000000000.0
      unit: Pa
    yield_strength:
      value: 355000000.0
      unit: Pa
    ultimate_tensile_strength:
      value: 790000000.0
      unit: Pa
    elongation:
      value: 0.4
      unit: '1'
    coefficient_of_thermal_expansion:
      value: 1.12e-05
      unit: 1/K
    thermal_conductivity:
      value: 10.6
      unit: W/(m*K)
    electrical_resistivity:
      value: 1.25e-06
      unit: ohm*m
  provenance:
    source_id: SRC-TO-VERIFY
    verification_required: true
    note: Screening/reference data only; verify exact grade, condition, standard edition,
      product form and source before authoritative design use.
  data_governance:
    authority_state: candidate_reference
    source_attachment_required: true
- id: MAT-NI-HASTELLOY-X
  designation: Hastelloy X
  family: nickel_chromium_iron_molybdenum_alloy
  standard_references:
  - AMS 5754
  - ASTM B435
  - UNS N06002
  cost_tier: very_expensive
  availability: low
  typical_uses:
  - combustion equipment
  - gas turbines
  - furnace components
  - high-temperature structures
  data_status: candidate_reference
  reference_condition: indicative room-temperature baseline; exact condition, product
    form and processing route must be resolved
  properties:
    density:
      value: 8220
      unit: kg/m^3
    youngs_modulus:
      value: 205000000000.0
      unit: Pa
    yield_strength:
      value: 345000000.0
      unit: Pa
    ultimate_tensile_strength:
      value: 760000000.0
      unit: Pa
    elongation:
      value: 0.3
      unit: '1'
    coefficient_of_thermal_expansion:
      value: 1.28e-05
      unit: 1/K
    thermal_conductivity:
      value: 9.1
      unit: W/(m*K)
    electrical_resistivity:
      value: 1.2e-06
      unit: ohm*m
  provenance:
    source_id: SRC-TO-VERIFY
    verification_required: true
    note: Screening/reference data only; verify exact grade, condition, standard edition,
      product form and source before authoritative design use.
  data_governance:
    authority_state: candidate_reference
    source_attachment_required: true
- id: MAT-NI-MONEL400
  designation: Monel 400
  family: nickel_copper_alloy
  standard_references:
  - ASTM B127
  - ASTM B164
  - UNS N04400
  cost_tier: expensive
  availability: high
  typical_uses:
  - marine
  - chemical processing
  - valves
  - pumps
  - fasteners
  data_status: candidate_reference
  reference_condition: indicative room-temperature baseline; exact condition, product
    form and processing route must be resolved
  properties:
    density:
      value: 8800
      unit: kg/m^3
    youngs_modulus:
      value: 180000000000.0
      unit: Pa
    yield_strength:
      value: 240000000.0
      unit: Pa
    ultimate_tensile_strength:
      value: 550000000.0
      unit: Pa
    elongation:
      value: 0.35
      unit: '1'
    coefficient_of_thermal_expansion:
      value: 1.4e-05
      unit: 1/K
    thermal_conductivity:
      value: 22
      unit: W/(m*K)
    electrical_resistivity:
      value: 5.1e-07
      unit: ohm*m
  provenance:
    source_id: SRC-TO-VERIFY
    verification_required: true
    note: Screening/reference data only; verify exact grade, condition, standard edition,
      product form and source before authoritative design use.
  data_governance:
    authority_state: candidate_reference
    source_attachment_required: true
- id: MAT-NI-MONELK500
  designation: Monel K-500
  family: age_hardenable_nickel_copper_alloy
  standard_references:
  - ASTM B865
  - UNS N05500
  cost_tier: very_expensive
  availability: medium
  typical_uses:
  - marine shafts
  - pumps
  - high-strength fasteners
  - oil and gas
  data_status: candidate_reference
  reference_condition: indicative room-temperature baseline; exact condition, product
    form and processing route must be resolved
  properties:
    density:
      value: 8430
      unit: kg/m^3
    youngs_modulus:
      value: 180000000000.0
      unit: Pa
    yield_strength:
      value: 690000000.0
      unit: Pa
    ultimate_tensile_strength:
      value: 1000000000.0
      unit: Pa
    elongation:
      value: 0.15
      unit: '1'
    coefficient_of_thermal_expansion:
      value: 1.37e-05
      unit: 1/K
    thermal_conductivity:
      value: 17
      unit: W/(m*K)
    electrical_resistivity:
      value: 6.0e-07
      unit: ohm*m
  provenance:
    source_id: SRC-TO-VERIFY
    verification_required: true
    note: Screening/reference data only; verify exact grade, condition, standard edition,
      product form and source before authoritative design use.
  data_governance:
    authority_state: candidate_reference
    source_attachment_required: true
- id: MAT-CO-L605
  designation: Haynes 25 / L-605
  family: cobalt_chromium_tungsten_nickel_alloy
  standard_references:
  - AMS 5537
  - UNS R30605
  cost_tier: very_expensive
  availability: low
  typical_uses:
  - high-temperature aerospace
  - turbine components
  - combustion hardware
  data_status: candidate_reference
  reference_condition: indicative room-temperature baseline; exact condition, product
    form and processing route must be resolved
  properties:
    density:
      value: 9300
      unit: kg/m^3
    youngs_modulus:
      value: 232000000000.0
      unit: Pa
    yield_strength:
      value: 450000000.0
      unit: Pa
    ultimate_tensile_strength:
      value: 900000000.0
      unit: Pa
    elongation:
      value: 0.25
      unit: '1'
    coefficient_of_thermal_expansion:
      value: 1.2499999999999999e-05
      unit: 1/K
    thermal_conductivity:
      value: 9.2
      unit: W/(m*K)
    electrical_resistivity:
      value: 1.2e-06
      unit: ohm*m
  provenance:
    source_id: SRC-TO-VERIFY
    verification_required: true
    note: Screening/reference data only; verify exact grade, condition, standard edition,
      product form and source before authoritative design use.
  data_governance:
    authority_state: candidate_reference
    source_attachment_required: true
- id: MAT-NI-NIMONIC80A
  designation: Nimonic 80A
  family: nickel_chromium_age_hardening_alloy
  standard_references:
  - BS 3076 NA 14
  - UNS N07080
  cost_tier: very_expensive
  availability: low
  typical_uses:
  - gas turbines
  - exhaust valves
  - high-temperature fasteners
  data_status: candidate_reference
  reference_condition: indicative room-temperature baseline; exact condition, product
    form and processing route must be resolved
  properties:
    density:
      value: 8190
      unit: kg/m^3
    youngs_modulus:
      value: 215000000000.0
      unit: Pa
    yield_strength:
      value: 700000000.0
      unit: Pa
    ultimate_tensile_strength:
      value: 1000000000.0
      unit: Pa
    elongation:
      value: 0.18
      unit: '1'
    coefficient_of_thermal_expansion:
      value: 1.29e-05
      unit: 1/K
    thermal_conductivity:
      value: 11.1
      unit: W/(m*K)
    electrical_resistivity:
      value: 1.1e-06
      unit: ohm*m
  provenance:
    source_id: SRC-TO-VERIFY
    verification_required: true
    note: Screening/reference data only; verify exact grade, condition, standard edition,
      product form and source before authoritative design use.
  data_governance:
    authority_state: candidate_reference
    source_attachment_required: true

File: archive/knowledge-foundation-2026-09-05/data/governance/fatigue-evidence-schema-v0.31.0.yaml
{
  "version": "0.31.0",
  "record_type": "fatigue_curve_point",
  "required_fields": [
    "material_state_id",
    "property",
    "stress_ratio_R",
    "temperature_C",
    "environment",
    "test_method",
    "cycles_or_deltaK",
    "value",
    "source_id",
    "evidence_class"
  ],
  "rules": [
    "Every numerical fatigue datum must retain the specimen/product form and heat-treatment condition.",
    "Stress ratio R and temperature are mandatory when applicable; unknown values must be explicitly null rather than inferred.",
    "Environment is mandatory for corrosion-fatigue evidence and explicit ambient-air evidence should still be recorded where known.",
    "AM and wrought evidence remain separate populations.",
    "Component allowables require an engineering verification path and are never created by copying a database value."
  ]
}

File: archive/knowledge-foundation-2026-09-05/data/governance/fatigue-fracture-schema-v0.28.0.yaml
version: 0.28.0
fatigue_and_fracture:
  fatigue_record_required:
  - material_state
  - condition
  - product_form
  - specimen_orientation
  - surface_condition_if_stated
  - stress_ratio_R
  - frequency_if_stated
  - environment_if_stated
  - test_standard_if_stated
  - source
  fracture_toughness_record_required:
  - material_state
  - condition
  - product_form
  - specimen_orientation
  - temperature
  - test_method_or_standard
  - units
  - source
  rule: Do not merge fatigue or fracture data from different conditions, product forms
    or test environments into one generic material value.
temperature_data:
  rule: Store source temperatures and ranges explicitly. Do not interpolate or extrapolate
    silently.
  design_boundary: Reference data is not an allowable unless the governing design
    basis explicitly permits its use.

File: archive/knowledge-foundation-2026-09-05/data/materials/steel-catalogue-v0.6.0.yaml
- id: MAT-STEEL-S275JR
  designation: S275JR
  family: carbon_structural_steel
  standard_references:
  - EN 10025-2
  cost_tier: very_cheap
  availability: very_high
  uses:
  - structural frames
  - brackets
  - plates
  - general fabrication
  notes: Structural carbon steel; JR impact designation. Mechanical properties depend
    on product form and thickness.
  data_status: candidate_reference
  reference_condition: indicative room-temperature baseline; exact heat treatment/product
    form not fixed
  properties:
    density:
      value: 7850
      unit: kg/m^3
    youngs_modulus:
      value: 210000000000.0
      unit: Pa
    yield_strength:
      value: 275000000.0
      unit: Pa
    ultimate_tensile_strength:
      value: 410000000.0
      unit: Pa
    elongation:
      value: 0.23
      unit: '1'
    coefficient_of_thermal_expansion:
      value: 1.15e-05
      unit: 1/K
    thermal_conductivity:
      value: 54
      unit: W/(m*K)
    electrical_resistivity:
      value: 1.5e-07
      unit: ohm*m
  provenance:
    source_id: SRC-ASM-MATWEB-TO-VERIFY
    verification_required: true
    note: Seed engineering values require exact source, grade/condition and product-form
      verification before authoritative calculation use.
  data_governance:
    authority_state: candidate_reference
    source_attachment_required: true
- id: MAT-STEEL-S355J2
  designation: S355J2
  family: carbon_structural_steel
  standard_references:
  - EN 10025-2
  cost_tier: cheap
  availability: very_high
  uses:
  - structural frames
  - machined plates
  - fabrications
  - welded structures
  notes: Higher-strength structural steel; J2 impact designation.
  data_status: candidate_reference
  reference_condition: indicative room-temperature baseline; exact heat treatment/product
    form not fixed
  properties:
    density:
      value: 7850
      unit: kg/m^3
    youngs_modulus:
      value: 210000000000.0
      unit: Pa
    yield_strength:
      value: 355000000.0
      unit: Pa
    ultimate_tensile_strength:
      value: 470000000.0
      unit: Pa
    elongation:
      value: 0.22
      unit: '1'
    coefficient_of_thermal_expansion:
      value: 1.15e-05
      unit: 1/K
    thermal_conductivity:
      value: 50
      unit: W/(m*K)
    electrical_resistivity:
      value: 1.5e-07
      unit: ohm*m
  provenance:
    source_id: SRC-ASM-MATWEB-TO-VERIFY
    verification_required: true
    note: Seed engineering values require exact source, grade/condition and product-form
      verification before authoritative calculation use.
  data_governance:
    authority_state: candidate_reference
    source_attachment_required: true
- id: MAT-STEEL-C45
  designation: C45
  family: medium_carbon_steel
  standard_references:
  - EN 10083-2
  cost_tier: cheap
  availability: high
  uses:
  - shafts
  - pins
  - levers
  - machined components
  - general mechanical parts
  notes: Heat-treatment condition materially affects strength and hardness.
  data_status: candidate_reference
  reference_condition: indicative room-temperature baseline; exact heat treatment/product
    form not fixed
  properties:
    density:
      value: 7850
      unit: kg/m^3
    youngs_modulus:
      value: 210000000000.0
      unit: Pa
    yield_strength:
      value: 355000000.0
      unit: Pa
    ultimate_tensile_strength:
      value: 600000000.0
      unit: Pa
    elongation:
      value: 0.16
      unit: '1'
    coefficient_of_thermal_expansion:
      value: 1.15e-05
      unit: 1/K
    thermal_conductivity:
      value: 49
      unit: W/(m*K)
    electrical_resistivity:
      value: 1.6e-07
      unit: ohm*m
  provenance:
    source_id: SRC-ASM-MATWEB-TO-VERIFY
    verification_required: true
    note: Seed engineering values require exact source, grade/condition and product-form
      verification before authoritative calculation use.
  data_governance:
    authority_state: candidate_reference
    source_attachment_required: true
- id: MAT-STEEL-42CRMO4
  designation: 42CrMo4
  family: alloy_steel
  standard_references:
  - EN 10083-3
  cost_tier: medium
  availability: high
  uses:
  - shafts
  - gears
  - high-load mechanical parts
  - bolting
  notes: Typical use involves quenched-and-tempered material; exact condition is essential.
  data_status: candidate_reference
  reference_condition: indicative room-temperature baseline; exact heat treatment/product
    form not fixed
  properties:
    density:
      value: 7850
      unit: kg/m^3
    youngs_modulus:
      value: 210000000000.0
      unit: Pa
    yield_strength:
      value: 650000000.0
      unit: Pa
    ultimate_tensile_strength:
      value: 850000000.0
      unit: Pa
    elongation:
      value: 0.13
      unit: '1'
    coefficient_of_thermal_expansion:
      value: 1.23e-05
      unit: 1/K
    thermal_conductivity:
      value: 42
      unit: W/(m*K)
    electrical_resistivity:
      value: 2.0e-07
      unit: ohm*m
  provenance:
    source_id: SRC-ASM-MATWEB-TO-VERIFY
    verification_required: true
    note: Seed engineering values require exact source, grade/condition and product-form
      verification before authoritative calculation use.
  data_governance:
    authority_state: candidate_reference
    source_attachment_required: true
- id: MAT-STEEL-4140
  designation: AISI/SAE 4140
  family: alloy_steel
  standard_references:
  - ASTM A29/A29M
  - SAE J404
  cost_tier: medium
  availability: high
  uses:
  - shafts
  - gears
  - axles
  - fixtures
  - high-load components
  notes: US designation broadly corresponding to 42CrMo4 chemistry, but equivalence
    must not be assumed for certification.
  data_status: candidate_reference
  reference_condition: indicative room-temperature baseline; exact heat treatment/product
    form not fixed
  properties:
    density:
      value: 7850
      unit: kg/m^3
    youngs_modulus:
      value: 205000000000.0
      unit: Pa
    yield_strength:
      value: 655000000.0
      unit: Pa
    ultimate_tensile_strength:
      value: 850000000.0
      unit: Pa
    elongation:
      value: 0.16
      unit: '1'
    coefficient_of_thermal_expansion:
      value: 1.2199999999999998e-05
      unit: 1/K
    thermal_conductivity:
      value: 42.7
      unit: W/(m*K)
    electrical_resistivity:
      value: 2.2e-07
      unit: ohm*m
  provenance:
    source_id: SRC-ASM-MATWEB-TO-VERIFY
    verification_required: true
    note: Seed engineering values require exact source, grade/condition and product-form
      verification before authoritative calculation use.
  data_governance:
    authority_state: candidate_reference
    source_attachment_required: true
- id: MAT-STEEL-4340
  designation: AISI/SAE 4340
  family: nickel_chromium_molybdenum_steel
  standard_references:
  - ASTM A29/A29M
  - SAE J404
  cost_tier: medium_expensive
  availability: medium
  uses:
  - high-strength shafts
  - gears
  - aircraft/mechanical components
  - high-load fasteners
  notes: Heat treatment and section size strongly influence properties.
  data_status: candidate_reference
  reference_condition: indicative room-temperature baseline; exact heat treatment/product
    form not fixed
  properties:
    density:
      value: 7850
      unit: kg/m^3
    youngs_modulus:
      value: 205000000000.0
      unit: Pa
    yield_strength:
      value: 850000000.0
      unit: Pa
    ultimate_tensile_strength:
      value: 1080000000.0
      unit: Pa
    elongation:
      value: 0.12
      unit: '1'
    coefficient_of_thermal_expansion:
      value: 1.23e-05
      unit: 1/K
    thermal_conductivity:
      value: 44
      unit: W/(m*K)
    electrical_resistivity:
      value: 2.2e-07
      unit: ohm*m
  provenance:
    source_id: SRC-ASM-MATWEB-TO-VERIFY
    verification_required: true
    note: Seed engineering values require exact source, grade/condition and product-form
      verification before authoritative calculation use.
  data_governance:
    authority_state: candidate_reference
    source_attachment_required: true
- id: MAT-STEEL-EN19
  designation: EN19
  family: alloy_steel
  standard_references:
  - BS 708A / legacy designation context
  cost_tier: medium
  availability: high
  uses:
  - shafts
  - studs
  - gears
  - mechanical components
  notes: Legacy UK designation; map to modern standards with certification rather
    than relying on name equivalence.
  data_status: candidate_reference
  reference_condition: indicative room-temperature baseline; exact heat treatment/product
    form not fixed
  properties:
    density:
      value: 7850
      unit: kg/m^3
    youngs_modulus:
      value: 210000000000.0
      unit: Pa
    yield_strength:
      value: 650000000.0
      unit: Pa
    ultimate_tensile_strength:
      value: 850000000.0
      unit: Pa
    elongation:
      value: 0.13
      unit: '1'
    coefficient_of_thermal_expansion:
      value: 1.23e-05
      unit: 1/K
    thermal_conductivity:
      value: 42
      unit: W/(m*K)
    electrical_resistivity:
      value: 2.0e-07
      unit: ohm*m
  provenance:
    source_id: SRC-ASM-MATWEB-TO-VERIFY
    verification_required: true
    note: Seed engineering values require exact source, grade/condition and product-form
      verification before authoritative calculation use.
  data_governance:
    authority_state: candidate_reference
    source_attachment_required: true
- id: MAT-STEEL-EN24
  designation: EN24
  family: nickel_chromium_molybdenum_steel
  standard_references:
  - legacy BS designation context
  cost_tier: medium_expensive
  availability: medium
  uses:
  - high-strength shafts
  - gears
  - pins
  - heavy-duty components
  notes: Legacy designation; exact modern grade and condition must be confirmed.
  data_status: candidate_reference
  reference_condition: indicative room-temperature baseline; exact heat treatment/product
    form not fixed
  properties:
    density:
      value: 7850
      unit: kg/m^3
    youngs_modulus:
      value: 205000000000.0
      unit: Pa
    yield_strength:
      value: 850000000.0
      unit: Pa
    ultimate_tensile_strength:
      value: 1000000000.0
      unit: Pa
    elongation:
      value: 0.12
      unit: '1'
    coefficient_of_thermal_expansion:
      value: 1.23e-05
      unit: 1/K
    thermal_conductivity:
      value: 44
      unit: W/(m*K)
    electrical_resistivity:
      value: 2.2e-07
      unit: ohm*m
  provenance:
    source_id: SRC-ASM-MATWEB-TO-VERIFY
    verification_required: true
    note: Seed engineering values require exact source, grade/condition and product-form
      verification before authoritative calculation use.
  data_governance:
    authority_state: candidate_reference
    source_attachment_required: true
- id: MAT-STEEL-EN8
  designation: EN8
  family: medium_carbon_steel
  standard_references:
  - BS 970 legacy designation context
  cost_tier: cheap
  availability: very_high
  uses:
  - shafts
  - studs
  - axles
  - general machined parts
  notes: Common UK legacy designation; condition and modern equivalent should be verified.
  data_status: candidate_reference
  reference_condition: indicative room-temperature baseline; exact heat treatment/product
    form not fixed
  properties:
    density:
      value: 7850
      unit: kg/m^3
    youngs_modulus:
      value: 210000000000.0
      unit: Pa
    yield_strength:
      value: 280000000.0
      unit: Pa
    ultimate_tensile_strength:
      value: 550000000.0
      unit: Pa
    elongation:
      value: 0.16
      unit: '1'
    coefficient_of_thermal_expansion:
      value: 1.15e-05
      unit: 1/K
    thermal_conductivity:
      value: 49
      unit: W/(m*K)
    electrical_resistivity:
      value: 1.6e-07
      unit: ohm*m
  provenance:
    source_id: SRC-ASM-MATWEB-TO-VERIFY
    verification_required: true
    note: Seed engineering values require exact source, grade/condition and product-form
      verification before authoritative calculation use.
  data_governance:
    authority_state: candidate_reference
    source_attachment_required: true
- id: MAT-STEEL-1008
  designation: AISI 1008
  family: low_carbon_steel
  standard_references:
  - ASTM A29/A29M
  cost_tier: very_cheap
  availability: very_high
  uses:
  - sheet components
  - formed parts
  - welded fabrications
  - general low-strength parts
  notes: Low-carbon steel with good forming/welding characteristics.
  data_status: candidate_reference
  reference_condition: indicative room-temperature baseline; exact heat treatment/product
    form not fixed
  properties:
    density:
      value: 7850
      unit: kg/m^3
    youngs_modulus:
      value: 205000000000.0
      unit: Pa
    yield_strength:
      value: 285000000.0
      unit: Pa
    ultimate_tensile_strength:
      value: 330000000.0
      unit: Pa
    elongation:
      value: 0.3
      unit: '1'
    coefficient_of_thermal_expansion:
      value: 1.1699999999999998e-05
      unit: 1/K
    thermal_conductivity:
      value: 51
      unit: W/(m*K)
    electrical_resistivity:
      value: 1.5e-07
      unit: ohm*m
  provenance:
    source_id: SRC-ASM-MATWEB-TO-VERIFY
    verification_required: true
    note: Seed engineering values require exact source, grade/condition and product-form
      verification before authoritative calculation use.
  data_governance:
    authority_state: candidate_reference
    source_attachment_required: true
- id: MAT-STEEL-1018
  designation: AISI 1018
  family: low_carbon_steel
  standard_references:
  - ASTM A29/A29M
  cost_tier: cheap
  availability: very_high
  uses:
  - shafts
  - pins
  - fixtures
  - general machined components
  notes: Common low-carbon engineering steel.
  data_status: candidate_reference
  reference_condition: indicative room-temperature baseline; exact heat treatment/product
    form not fixed
  properties:
    density:
      value: 7850
      unit: kg/m^3
    youngs_modulus:
      value: 205000000000.0
      unit: Pa
    yield_strength:
      value: 370000000.0
      unit: Pa
    ultimate_tensile_strength:
      value: 440000000.0
      unit: Pa
    elongation:
      value: 0.15
      unit: '1'
    coefficient_of_thermal_expansion:
      value: 1.1699999999999998e-05
      unit: 1/K
    thermal_conductivity:
      value: 51
      unit: W/(m*K)
    electrical_resistivity:
      value: 1.6e-07
      unit: ohm*m
  provenance:
    source_id: SRC-ASM-MATWEB-TO-VERIFY
    verification_required: true
    note: Seed engineering values require exact source, grade/condition and product-form
      verification before authoritative calculation use.
  data_governance:
    authority_state: candidate_reference
    source_attachment_required: true
- id: MAT-STEEL-4130
  designation: AISI/SAE 4130
  family: chromium_molybdenum_steel
  standard_references:
  - ASTM A29/A29M
  - SAE J404
  cost_tier: medium
  availability: high
  uses:
  - tubing
  - frames
  - pressure-related fabrications
  - high-strength welded structures
  notes: Often selected where strength-to-weight and weldability are important.
  data_status: candidate_reference
  reference_condition: indicative room-temperature baseline; exact heat treatment/product
    form not fixed
  properties:
    density:
      value: 7850
      unit: kg/m^3
    youngs_modulus:
      value: 205000000000.0
      unit: Pa
    yield_strength:
      value: 435000000.0
      unit: Pa
    ultimate_tensile_strength:
      value: 670000000.0
      unit: Pa
    elongation:
      value: 0.25
      unit: '1'
    coefficient_of_thermal_expansion:
      value: 1.2199999999999998e-05
      unit: 1/K
    thermal_conductivity:
      value: 42
      unit: W/(m*K)
    electrical_resistivity:
      value: 1.9e-07
      unit: ohm*m
  provenance:
    source_id: SRC-ASM-MATWEB-TO-VERIFY
    verification_required: true
    note: Seed engineering values require exact source, grade/condition and product-form
      verification before authoritative calculation use.
  data_governance:
    authority_state: candidate_reference
    source_attachment_required: true
- id: MAT-STEEL-52100
  designation: AISI 52100
  family: bearing_steel
  standard_references:
  - ISO 683-17
  - ASTM A295
  cost_tier: medium
  availability: high
  uses:
  - rolling bearings
  - precision wear components
  - rollers
  notes: High-carbon chromium bearing steel; cleanliness and heat treatment are critical.
  data_status: candidate_reference
  reference_condition: indicative room-temperature baseline; exact heat treatment/product
    form not fixed
  properties:
    density:
      value: 7810
      unit: kg/m^3
    youngs_modulus:
      value: 210000000000.0
      unit: Pa
    yield_strength:
      value: 450000000.0
      unit: Pa
    ultimate_tensile_strength:
      value: 1570000000.0
      unit: Pa
    elongation:
      value: 0.03
      unit: '1'
    coefficient_of_thermal_expansion:
      value: 1.18e-05
      unit: 1/K
    thermal_conductivity:
      value: 46
      unit: W/(m*K)
    electrical_resistivity:
      value: 2.0e-07
      unit: ohm*m
  provenance:
    source_id: SRC-ASM-MATWEB-TO-VERIFY
    verification_required: true
    note: Seed engineering values require exact source, grade/condition and product-form
      verification before authoritative calculation use.
  data_governance:
    authority_state: candidate_reference
    source_attachment_required: true
- id: MAT-STEEL-8620
  designation: AISI 8620
  family: case_hardening_steel
  standard_references:
  - ASTM A29/A29M
  - SAE J404
  cost_tier: medium
  availability: high
  uses:
  - gears
  - splined shafts
  - wear-resistant case-hardened components
  notes: Designed for carburising/case hardening; core and case properties differ.
  data_status: candidate_reference
  reference_condition: indicative room-temperature baseline; exact heat treatment/product
    form not fixed
  properties:
    density:
      value: 7850
      unit: kg/m^3
    youngs_modulus:
      value: 205000000000.0
      unit: Pa
    yield_strength:
      value: 350000000.0
      unit: Pa
    ultimate_tensile_strength:
      value: 650000000.0
      unit: Pa
    elongation:
      value: 0.2
      unit: '1'
    coefficient_of_thermal_expansion:
      value: 1.2e-05
      unit: 1/K
    thermal_conductivity:
      value: 43
      unit: W/(m*K)
    electrical_resistivity:
      value: 1.9e-07
      unit: ohm*m
  provenance:
    source_id: SRC-ASM-MATWEB-TO-VERIFY
    verification_required: true
    note: Seed engineering values require exact source, grade/condition and product-form
      verification before authoritative calculation use.
  data_governance:
    authority_state: candidate_reference
    source_attachment_required: true
