Repository: kreczmans-creator/TempestOS-Core

# TempestOS Engineering Knowledge Foundation

**Package version: see `VERSION` (authoritative).**
Current: **0.75.0** — Structure, Governance and Provenance Baseline.

---

## Read This First — Design-Use Boundary

> **No value, rule, threshold, or worked case in this package is approved
> for design use.**
>
> The content is **screening-level and provisional**. Of 684 content
> records: 447 declare themselves placeholder, 151 declare no status, 84
> require review, 2 are source-bound, and **none is verified**.
>
> Any product engineering decision must be taken against the applicable
> controlled standard, a qualified supplier datasheet, or test evidence —
> **never against this library.**

File: archive/knowledge-foundation-2026-09-05/data/materials/steel-expansion-v0.7.0.yaml
- id: MAT-STEEL-304
  designation: AISI 304
  family: austenitic_stainless
  standard_references:
  - ASTM A240
  - EN 10088-2
  cost_tier: medium
  availability: very_high
  typical_uses:
  - fabrication
  - sheet
  - enclosures
  - general corrosion-resistant components
  data_status: candidate_reference
  reference_condition: indicative room-temperature baseline; exact heat treatment/product
    form must be resolved
  properties:
    density:
      value: 8000
      unit: kg/m^3
    youngs_modulus:
      value: 193000000000.0
      unit: Pa
    yield_strength:
      value: 215000000.0
      unit: Pa
    ultimate_tensile_strength:
      value: 505000000.0
      unit: Pa
    elongation:
      value: 0.7
      unit: '1'
    coefficient_of_thermal_expansion:
      value: 1.7199999999999998e-05
      unit: 1/K
    thermal_conductivity:
      value: 16.2
      unit: W/(m*K)
    electrical_resistivity:
      value: 7.2e-07
      unit: ohm*m
  provenance:
    source_id: SRC-TO-VERIFY
    verification_required: true
    note: Indicative engineering reference data only; verify exact standard edition,
      condition, product form and source before authoritative design use.
  data_governance:
    authority_state: candidate_reference
    source_attachment_required: true
- id: MAT-STEEL-316L
  designation: AISI 316L
  family: austenitic_stainless
  standard_references:
  - ASTM A240
  - EN 10088-2
  cost_tier: medium_expensive
  availability: very_high
  typical_uses:
  - marine
  - chemical
  - food
  - corrosion-resistant fabrications
  data_status: candidate_reference
  reference_condition: indicative room-temperature baseline; exact heat treatment/product
    form must be resolved
  properties:
    density:
      value: 8000
      unit: kg/m^3
    youngs_modulus:
      value: 193000000000.0
      unit: Pa
    yield_strength:
      value: 170000000.0
      unit: Pa
    ultimate_tensile_strength:
      value: 485000000.0
      unit: Pa
    elongation:
      value: 0.4
      unit: '1'
    coefficient_of_thermal_expansion:
      value: 1.59e-05
      unit: 1/K
    thermal_conductivity:
      value: 16.3
      unit: W/(m*K)
    electrical_resistivity:
      value: 7.4e-07
      unit: ohm*m
  provenance:
    source_id: SRC-TO-VERIFY
    verification_required: true
    note: Indicative engineering reference data only; verify exact standard edition,
      condition, product form and source before authoritative design use.
  data_governance:
    authority_state: candidate_reference
    source_attachment_required: true
- id: MAT-STEEL-321
  designation: AISI 321
  family: stabilised_austenitic_stainless
  standard_references:
  - ASTM A240
  - EN 10088-2
  cost_tier: medium_expensive
  availability: high
  typical_uses:
  - elevated-temperature fabrications
  - exhausts
  - chemical equipment
  data_status: candidate_reference
  reference_condition: indicative room-temperature baseline; exact heat treatment/product
    form must be resolved
  properties:
    density:
      value: 8027
      unit: kg/m^3
    youngs_modulus:
      value: 193000000000.0
      unit: Pa
    yield_strength:
      value: 205000000.0
      unit: Pa
    ultimate_tensile_strength:
      value: 515000000.0
      unit: Pa
    elongation:
      value: 0.4
      unit: '1'
    coefficient_of_thermal_expansion:
      value: 1.6499999999999998e-05
      unit: 1/K
    thermal_conductivity:
      value: 16.1
      unit: W/(m*K)
    electrical_resistivity:
      value: 7.1e-07
      unit: ohm*m
  provenance:
    source_id: SRC-TO-VERIFY
    verification_required: true
    note: Indicative engineering reference data only; verify exact standard edition,
      condition, product form and source before authoritative design use.
  data_governance:
    authority_state: candidate_reference
    source_attachment_required: true
- id: MAT-STEEL-17-4PH
  designation: 17-4 PH
  family: precipitation_hardening_stainless
  standard_references:
  - ASTM A564
  - EN 10088-3
  cost_tier: expensive
  availability: high
  typical_uses:
  - shafts
  - valves
  - fixtures
  - aerospace/mechanical components
  data_status: candidate_reference
  reference_condition: indicative room-temperature baseline; exact heat treatment/product
    form must be resolved
  properties:
    density:
      value: 7800
      unit: kg/m^3
    youngs_modulus:
      value: 200000000000.0
      unit: Pa
    yield_strength:
      value: 1000000000.0
      unit: Pa
    ultimate_tensile_strength:
      value: 1100000000.0
      unit: Pa
    elongation:
      value: 0.1
      unit: '1'
    coefficient_of_thermal_expansion:
      value: 1.08e-05
      unit: 1/K
    thermal_conductivity:
      value: 17
      unit: W/(m*K)
    electrical_resistivity:
      value: 8.0e-07
      unit: ohm*m
  provenance:
    source_id: SRC-TO-VERIFY
    verification_required: true
    note: Indicative engineering reference data only; verify exact standard edition,
      condition, product form and source before authoritative design use.
  data_governance:
    authority_state: candidate_reference
    source_attachment_required: true
- id: MAT-STEEL-15-5PH
  designation: 15-5 PH
  family: precipitation_hardening_stainless
  standard_references:
  - AMS 5862
  - ASTM A564
  cost_tier: expensive
  availability: medium
  typical_uses:
  - aerospace
  - high-strength corrosion-resistant components
  data_status: candidate_reference
  reference_condition: indicative room-temperature baseline; exact heat treatment/product
    form must be resolved
  properties:
    density:
      value: 7800
      unit: kg/m^3
    youngs_modulus:
      value: 200000000000.0
      unit: Pa
    yield_strength:
      value: 1000000000.0
      unit: Pa
    ultimate_tensile_strength:
      value: 1100000000.0
      unit: Pa
    elongation:
      value: 0.1
      unit: '1'
    coefficient_of_thermal_expansion:
      value: 1.08e-05
      unit: 1/K
    thermal_conductivity:
      value: 17
      unit: W/(m*K)
    electrical_resistivity:
      value: 8.0e-07
      unit: ohm*m
  provenance:
    source_id: SRC-TO-VERIFY
    verification_required: true
    note: Indicative engineering reference data only; verify exact standard edition,
      condition, product form and source before authoritative design use.
  data_governance:
    authority_state: candidate_reference
    source_attachment_required: true
- id: MAT-STEEL-440C
  designation: AISI 440C
  family: martensitic_stainless
  standard_references:
  - ASTM A276
  - EN 10088-3
  cost_tier: medium_expensive
  availability: high
  typical_uses:
  - bearings
  - wear parts
  - precision components
  data_status: candidate_reference
  reference_condition: indicative room-temperature baseline; exact heat treatment/product
    form must be resolved
  properties:
    density:
      value: 7650
      unit: kg/m^3
    youngs_modulus:
      value: 200000000000.0
      unit: Pa
    yield_strength:
      value: 450000000.0
      unit: Pa
    ultimate_tensile_strength:
      value: 760000000.0
      unit: Pa
    elongation:
      value: 0.02
      unit: '1'
    coefficient_of_thermal_expansion:
      value: 1.0199999999999999e-05
      unit: 1/K
    thermal_conductivity:
      value: 24.2
      unit: W/(m*K)
    electrical_resistivity:
      value: 6.0e-07
      unit: ohm*m
  provenance:
    source_id: SRC-TO-VERIFY
    verification_required: true
    note: Indicative engineering reference data only; verify exact standard edition,
      condition, product form and source before authoritative design use.
  data_governance:
    authority_state: candidate_reference
    source_attachment_required: true
- id: MAT-STEEL-H13
  designation: H13 / 1.2344
  family: hot_work_tool_steel
  standard_references:
  - EN ISO 4957
  - ASTM A681
  cost_tier: expensive
  availability: high
  typical_uses:
  - dies
  - tooling
  - hot-work moulds
  data_status: candidate_reference
  reference_condition: indicative room-temperature baseline; exact heat treatment/product
    form must be resolved
  properties:
    density:
      value: 7800
      unit: kg/m^3
    youngs_modulus:
      value: 210000000000.0
      unit: Pa
    yield_strength:
      value: 1000000000.0
      unit: Pa
    ultimate_tensile_strength:
      value: 1200000000.0
      unit: Pa
    elongation:
      value: 0.08
      unit: '1'
    coefficient_of_thermal_expansion:
      value: 1.1e-05
      unit: 1/K
    thermal_conductivity:
      value: 28
      unit: W/(m*K)
    electrical_resistivity:
      value: 6.0e-07
      unit: ohm*m
  provenance:
    source_id: SRC-TO-VERIFY
    verification_required: true
    note: Indicative engineering reference data only; verify exact standard edition,
      condition, product form and source before authoritative design use.
  data_governance:
    authority_state: candidate_reference
    source_attachment_required: true
- id: MAT-STEEL-D2
  designation: D2 / 1.2379
  family: cold_work_tool_steel
  standard_references:
  - EN ISO 4957
  - ASTM A681
  cost_tier: expensive
  availability: high
  typical_uses:
  - cutting tools
  - dies
  - wear-resistant tooling
  data_status: candidate_reference
  reference_condition: indicative room-temperature baseline; exact heat treatment/product
    form must be resolved
  properties:
    density:
      value: 7700
      unit: kg/m^3
    youngs_modulus:
      value: 210000000000.0
      unit: Pa
    yield_strength:
      value: 1500000000.0
      unit: Pa
    ultimate_tensile_strength:
      value: 2000000000.0
      unit: Pa
    elongation:
      value: 0.02
      unit: '1'
    coefficient_of_thermal_expansion:
      value: 1.05e-05
      unit: 1/K
    thermal_conductivity:
      value: 20
      unit: W/(m*K)
    electrical_resistivity:
      value: 6.0e-07
      unit: ohm*m
  provenance:
    source_id: SRC-TO-VERIFY
    verification_required: true
    note: Indicative engineering reference data only; verify exact standard edition,
      condition, product form and source before authoritative design use.
  data_governance:
    authority_state: candidate_reference
    source_attachment_required: true
- id: MAT-STEEL-O1
  designation: O1 / 1.2510
  family: cold_work_tool_steel
  standard_references:
  - EN ISO 4957
  - ASTM A681
  cost_tier: medium_expensive
  availability: high
  typical_uses:
  - jigs
  - dies
  - small tooling
  - blades
  data_status: candidate_reference
  reference_condition: indicative room-temperature baseline; exact heat treatment/product
    form must be resolved
  properties:
    density:
      value: 7850
      unit: kg/m^3
    youngs_modulus:
      value: 210000000000.0
      unit: Pa
    yield_strength:
      value: 1400000000.0
      unit: Pa
    ultimate_tensile_strength:
      value: 1700000000.0
      unit: Pa
    elongation:
      value: 0.03
      unit: '1'
    coefficient_of_thermal_expansion:
      value: 1.1e-05
      unit: 1/K
    thermal_conductivity:
      value: 25
      unit: W/(m*K)
    electrical_resistivity:
      value: 6.0e-07
      unit: ohm*m
  provenance:
    source_id: SRC-TO-VERIFY
    verification_required: true
    note: Indicative engineering reference data only; verify exact standard edition,
      condition, product form and source before authoritative design use.
  data_governance:
    authority_state: candidate_reference
    source_attachment_required: true
- id: MAT-STEEL-51CRV4
  designation: 51CrV4
  family: spring_steel
  standard_references:
  - EN 10089
  cost_tier: medium
  availability: high
  typical_uses:
  - springs
  - clips
  - resilient components
  data_status: candidate_reference
  reference_condition: indicative room-temperature baseline; exact heat treatment/product
    form must be resolved
  properties:
    density:
      value: 7850
      unit: kg/m^3
    youngs_modulus:
      value: 210000000000.0
      unit: Pa
    yield_strength:
      value: 1200000000.0
      unit: Pa
    ultimate_tensile_strength:
      value: 1400000000.0
      unit: Pa
    elongation:
      value: 0.08
      unit: '1'
    coefficient_of_thermal_expansion:
      value: 1.15e-05
      unit: 1/K
    thermal_conductivity:
      value: 40
      unit: W/(m*K)
    electrical_resistivity:
      value: 5.0e-07
      unit: ohm*m
  provenance:
    source_id: SRC-TO-VERIFY
    verification_required: true
    note: Indicative engineering reference data only; verify exact standard edition,
      condition, product form and source before authoritative design use.
  data_governance:
    authority_state: candidate_reference
    source_attachment_required: true
- id: MAT-STEEL-SAE9255
  designation: SAE 9255
  family: silicon_manganese_spring_steel
  standard_references:
  - SAE J404
  cost_tier: medium
  availability: medium
  typical_uses:
  - heavy-duty springs
  - high-cycle components
  data_status: candidate_reference
  reference_condition: indicative room-temperature baseline; exact heat treatment/product
    form must be resolved
  properties:
    density:
      value: 7850
      unit: kg/m^3
    youngs_modulus:
      value: 205000000000.0
      unit: Pa
    yield_strength:
      value: 1200000000.0
      unit: Pa
    ultimate_tensile_strength:
      value: 1400000000.0
      unit: Pa
    elongation:
      value: 0.08
      unit: '1'
    coefficient_of_thermal_expansion:
      value: 1.15e-05
      unit: 1/K
    thermal_conductivity:
      value: 45
      unit: W/(m*K)
    electrical_resistivity:
      value: 5.0e-07
      unit: ohm*m
  provenance:
    source_id: SRC-TO-VERIFY
    verification_required: true
    note: Indicative engineering reference data only; verify exact standard edition,
      condition, product form and source before authoritative design use.
  data_governance:
    authority_state: candidate_reference
    source_attachment_required: true
- id: MAT-STEEL-HARDOX450
  designation: Hardox 450
  family: wear_resistant_plate
  standard_references:
  - manufacturer_grade
  cost_tier: expensive
  availability: high
  typical_uses:
  - wear plates
  - chutes
  - liners
  - earthmoving equipment
  data_status: candidate_reference
  reference_condition: indicative room-temperature baseline; exact heat treatment/product
    form must be resolved
  properties:
    density:
      value: 7850
      unit: kg/m^3
    youngs_modulus:
      value: 210000000000.0
      unit: Pa
    yield_strength:
      value: 1250000000.0
      unit: Pa
    ultimate_tensile_strength:
      value: 1400000000.0
      unit: Pa
    elongation:
      value: 0.1
      unit: '1'
    coefficient_of_thermal_expansion:
      value: 1.15e-05
      unit: 1/K
    thermal_conductivity:
      value: 40
      unit: W/(m*K)
    electrical_resistivity:
      value: 5.0e-07
      unit: ohm*m
  provenance:
    source_id: SRC-TO-VERIFY
    verification_required: true
    note: Indicative engineering reference data only; verify exact standard edition,
      condition, product form and source before authoritative design use.
  data_governance:
    authority_state: candidate_reference
    source_attachment_required: true
- id: MAT-STEEL-PV270
  designation: P355NH
  family: pressure_vessel_steel
  standard_references:
  - EN 10028-3
  cost_tier: medium
  availability: high
  typical_uses:
  - pressure vessels
  - boilers
  - fabricated pressure equipment
  data_status: candidate_reference
  reference_condition: indicative room-temperature baseline; exact heat treatment/product
    form must be resolved
  properties:
    density:
      value: 7850
      unit: kg/m^3
    youngs_modulus:
      value: 210000000000.0
      unit: Pa
    yield_strength:
      value: 355000000.0
      unit: Pa
    ultimate_tensile_strength:
      value: 510000000.0
      unit: Pa
    elongation:
      value: 0.2
      unit: '1'
    coefficient_of_thermal_expansion:
      value: 1.2e-05
      unit: 1/K
    thermal_conductivity:
      value: 45
      unit: W/(m*K)
    electrical_resistivity:
      value: 1.5e-07
      unit: ohm*m
  provenance:
    source_id: SRC-TO-VERIFY
    verification_required: true
    note: Indicative engineering reference data only; verify exact standard edition,
      condition, product form and source before authoritative design use.
  data_governance:
    authority_state: candidate_reference
    source_attachment_required: true
- id: MAT-STEEL-MARAGING250
  designation: Maraging 250
  family: ultra_high_strength_steel
  standard_references:
  - AMS 6515
  cost_tier: very_expensive
  availability: medium
  typical_uses:
  - aerospace
  - tooling
  - high-strength precision structures
  data_status: candidate_reference
  reference_condition: indicative room-temperature baseline; exact heat treatment/product
    form must be resolved
  properties:
    density:
      value: 8000
      unit: kg/m^3
    youngs_modulus:
      value: 190000000000.0
      unit: Pa
    yield_strength:
      value: 1700000000.0
      unit: Pa
    ultimate_tensile_strength:
      value: 1800000000.0
      unit: Pa
    elongation:
      value: 0.08
      unit: '1'
    coefficient_of_thermal_expansion:
      value: 1.05e-05
      unit: 1/K
    thermal_conductivity:
      value: 25
      unit: W/(m*K)
    electrical_resistivity:
      value: 7.0e-07
      unit: ohm*m
  provenance:
    source_id: SRC-TO-VERIFY
    verification_required: true
    note: Indicative engineering reference data only; verify exact standard edition,
      condition, product form and source before authoritative design use.
  data_governance:
    authority_state: candidate_reference
    source_attachment_required: true

File: archive/knowledge-foundation-2026-09-05/data/standards/fatigue-fracture-test-methods-v0.30.0.yaml
-
  id: TEST-ASTM-E466
  designation: ASTM E466
  domain: fatigue
  purpose: constant-amplitude axial fatigue testing of metallic materials
-
  id: TEST-ASTM-E647
  designation: ASTM E647
  domain: fatigue_crack_growth
  purpose: measurement of fatigue crack growth rates
-
  id: TEST-ASTM-E399
  designation: ASTM E399
  domain: fracture_toughness
  purpose: linear-elastic plane-strain fracture toughness KIC
-
  id: TEST-ASTM-E1820
  designation: ASTM E1820
  domain: fracture_toughness
  purpose: fracture toughness using J-integral and CTOD/K-based methods
-
  id: TEST-ASTM-E23
  designation: ASTM E23
  domain: impact
  purpose: Charpy V-notch and Izod pendulum impact testing
-
  id: TEST-ISO-12135
  designation: ISO 12135
  domain: fracture_toughness
  purpose: quasi-static fracture toughness testing of metallic materials

File: archive/knowledge-foundation-2026-09-05/data/standards/steel-standards-expansion-v0.26.0.yaml
- id: STD-AMS-5862
  designation: AMS 5862
  scope: 15-5 PH stainless steel sheet/plate; precipitation-hardening condition requirements
  linked_grades:
  - 15-5 PH / UNS S15500
- id: STD-AMS-5659
  designation: AMS 5659
  scope: 15-5 PH stainless steel bars, wire, forgings and rings
  linked_grades:
  - 15-5 PH / UNS S15500
- id: STD-AMS-5864
  designation: AMS 5864
  scope: 13-8 Mo precipitation-hardening stainless steel product requirements
  linked_grades:
  - 13-8 Mo / UNS S13800
- id: STD-ASTM-A564
  designation: ASTM A564/A564M
  scope: age-hardening stainless steel bars and shapes
  linked_grades:
  - 15-5 PH
  - 17-4 PH
  - 13-8 Mo
- id: STD-ASTM-A276
  designation: ASTM A276/A276M
  scope: stainless steel bars and shapes
  linked_grades:
  - '410'
  - '420'
  - '430'
  - 440C
- id: STD-ASTM-F899
  designation: ASTM F899
  scope: wrought stainless steels for surgical instruments
  linked_grades:
  - 440C
  - '410'
  - '420'
  - 17-4 PH

File: archive/knowledge-foundation-2026-09-05/data/steel-depth/hardened-stainless-condition-matrix-v0.31.0.yaml
[
  {
    "id": "MAT-410-ANNEALED-ROOM",
    "material": "AISI 410",
    "state": "annealed",
    "property": "tensile_strength",
    "value_MPa": 485,
    "source": "ASM/MatWeb-style reference compilation",
    "evidence_class": "reference_data",
    "design_use": "screening_only"
  },
  {
    "id": "MAT-410-HARDENED-ROOM",
    "material": "AISI 410",
    "state": "quenched_and_tempered",
    "property": "tensile_strength_range",
    "value_MPa": [
      620,
      1030
    ],
    "source": "AISI 410 material data references",
    "evidence_class": "reference_data",
    "design_use": "screening_only"
  },
  {
    "id": "MAT-410-HARDENED-HARDNESS",
    "material": "AISI 410",
    "state": "quenched_and_tempered",
    "property": "hardness",
    "value_HRC": [
      20,
      45
    ],
    "source": "AISI 410 material data references",
    "evidence_class": "reference_data",
    "design_use": "screening_only"
  },
  {
    "id": "MAT-420-ANNEALED-ROOM",
    "material": "AISI 420",
    "state": "annealed",
    "property": "tensile_strength",
    "value_MPa": [
      655,
      760
    ],
    "source": "AISI 420 material data references",
    "evidence_class": "reference_data",
    "design_use": "screening_only"
  },
  {
    "id": "MAT-420-HARDENED-ROOM",
    "material": "AISI 420",
    "state": "hardened_and_tempered",
    "property": "hardness",
    "value_HRC": [
      45,
      55
    ],
    "source": "AISI 420 material data references",
    "evidence_class": "reference_data",
    "design_use": "screening_only"
  },
  {
    "id": "MAT-440C-ANNEALED-ROOM",
    "material": "AISI 440C",
    "state": "annealed",
    "property": "tensile_strength",
    "value_MPa": [
      760,
      860
    ],
    "source": "AISI 440C material data references",
    "evidence_class": "reference_data",
    "design_use": "screening_only"
  },
  {
    "id": "MAT-440C-HARDENED-ROOM",
    "material": "AISI 440C",
    "state": "hardened_and_tempered",
    "property": "hardness",
    "value_HRC": [
      58,
      62
    ],
    "source": "AISI 440C material data references",
    "evidence_class": "reference_data",
    "design_use": "screening_only"
  },
  {
    "id": "MAT-440C-CORROSION",
    "material": "AISI 440C",
    "state": "hardened",
    "property": "corrosion_resistance",
    "value": "Moderate for stainless steel; materially below 316L in chloride service",
    "source": "stainless/tool-steel technical references",
    "evidence_class": "reference_data",
    "design_use": "screening_only"
  },
  {
    "id": "MAT-410-MAGNETIC",
    "material": "AISI 410",
    "state": "all_common heat-treated states",
    "property": "magnetic_permeability",
    "value": "Ferromagnetic",
    "source": "stainless steel technical references",
    "evidence_class": "reference_data",
    "design_use": "screening_only"
  },
  {
    "id": "MAT-420-MAGNETIC",
    "material": "AISI 420",
    "state": "all common heat-treated states",
    "property": "magnetic_permeability",
    "value": "Ferromagnetic",
    "source": "stainless steel technical references",
    "evidence_class": "reference_data",
    "design_use": "screening_only"
  },
  {
    "id": "MAT-440C-MAGNETIC",
    "material": "AISI 440C",
    "state": "all common heat-treated states",
    "property": "magnetic_permeability",
    "value": "Ferromagnetic",
    "source": "stainless/tool-steel technical references",
    "evidence_class": "reference_data",
    "design_use": "screening_only"
  }
]

File: archive/knowledge-foundation-2026-09-05/data/steel-depth/next-steel-roadmap-v0.25.0.yaml
- grade: 15-5 PH
  families:
  - precipitation-hardening stainless
  priority: next
- grade: 13-8 Mo
  families:
  - precipitation-hardening stainless
  priority: next
- grade: 310S
  families:
  - austenitic stainless
  - high-temperature
  priority: next
- grade: '321'
  families:
  - austenitic stainless
  - stabilised
  priority: next
- grade: '430'
  families:
  - ferritic stainless
  priority: next
- grade: 440C
  families:
  - martensitic/tool stainless
  priority: next

File: archive/knowledge-foundation-2026-09-05/data/steel-depth/steel-evidence-depth-plan-v1.7.0.yaml
version: 1.7.0
objective: Convert the 16-steel screening catalogue into traceable engineering knowledge.
order:
- stage: 1
  activity: Identity and standard cross-reference
  deliverable: designation/UNS/EN mapping with exact standard reference
- stage: 2
  activity: Product form and condition
  deliverable: bar/plate/sheet/forging/etc plus heat-treatment/temper state
- stage: 3
  activity: Mechanical properties
  deliverable: yield, UTS, elongation and hardness with thickness/section applicability
- stage: 4
  activity: Physical/electrical properties
  deliverable: density, modulus, Poisson ratio, CTE, resistivity with source
- stage: 5
  activity: Elevated-temperature data
  deliverable: temperature-property observations where source data exists
- stage: 6
  activity: Fatigue/fracture
  deliverable: test-method-specific fatigue and fracture observations
- stage: 7
  activity: Environment
  deliverable: corrosion/environment evidence separated from generic grade claims
- stage: 8
  activity: Promotion
  deliverable: candidate → sourced → reviewed → verified, with approval only when
    design basis is established
principle: Prefer fewer highly traceable observations over many weakly sourced values.
